Repository: swas02/IS-code-HTML

File: index.html (part 1 of 7)
IS456:2000 HTML version
SECTION 1 GENERAL
SCOPE
1.1 This standard deals with the general structural use of plain and reinforced concrete.
1.1.1 For the purpose of this standard, plain concrete structures are those where reinforcement, if provided is ignored for determination of strength of the structure.
1.2 Special requirements of structures, such as shells, folded plates, arches, bridges, chimneys, blast resistant structures, hydraulic structures, liquid retaining structures and earthquake resistant structures, covered in respective standards have not been covered in this standard; these standards shall be used in conjunction with this standard.
2 REFERENCES
The Indian Standards listed in Annex A contain provisions which through reference in this text, constitute provisions of this standard. At the time of publication, the editions indicated were valid. All standards are subject to revision and parties to agreements based on this standard are encouraged to investigate the possibility of applying the most recent editions of the standards indicated in Annex A.
3 TERMINOLOGY
For the purpose of this standard, the definitions given in IS 4845 and IS 6461 (Parts I to 12) shall generally apply.
4 SYMBOLS
For the purpose of this standard, the following letter symbols shall have, the meaning indicated against each; where other symbols are used, they are explained at the appropriate place:
A - Area b Breadth of beam, or shorter dimension of a rectangular column
b" - Effective width of slab
bf - Effective width of flange
bw- Breadth of web or rib
D - Overall depth of beam or slab or diameter of column; dimension of a rectangular column in the direction under consideration
Df - Thickness of flange
DL - Dead load
d - Effective depth of beam or slab
d' -- Depth of compression reinforcement from the highly compressed face
E, - Modulus of elasticity of concrete
EL - Earthquake load
Es - Modulus of elasticity of steel
e – Eccentricity
fck - Characteristic cube compressive strength of concrete
fcr - Modulus of rupture of concrete (flexural tensile strength)
fct - Splitting tensile strength of concrete
fd - Design strength
fy - Characteristic strength of steel
Hw - Unsupported height of wall
Hwe - Effective height of wall
Ief - Effective moment of inertia
Igr - Moment of inertia of the gross section excluding reinforcement
Ir - Moment of intertia of cracked section
K - Stiffness of member
K - Constant or coefficient or factor
Ld - Development length
LL - Live load or imposed load
Lw - Horizontal distance between centres of lateral restraint ,
l - Length of a column or beam between adequate lateral restraints or the unsupported length of a column
lef - Effective span of beam or slab or effective length of column
lex- Effective length about x-x axis
ley - Effective length about y-y axis
ln - Clear span, face-to-face of supports
ln’- ln’ for shorter of the two spans at right angles
lπ - Length of shorter side of slab
ly - Length of longer side of slab
l0 - Distance between points of zero moments in a beam
l1 - Span in the direction in which moments are determined, centre to centre of supports
l2 - Span transverse to l1 centre to centre of supports
l2’ – I2 for the shorter of the continuous spans
M - Bending moment' Modular ratio
n - Number of samples
P - Axial load on a compression member
qn - Calculated maximum bearing pressure
qu - Calculated maximum bearing pressure of soil
r - Radius
s - Spacing of stirrups or standard deviation
T - Torsional moment
t - Wall thickness
V - Shear force
W - Total load
WL - Wind load
w - Distributed load per unit area
wd - Distributed dead load per unit area
wl - Distributed imposed load per unit area
x - Depth of neutral axis
Z - Modulus of section z Lever arm
α, β - Angle or ratio 1f Partial safety factor for load
ϒf - Partial safety factor for load
ϒm - Partial safety factor for material
ꝺm - Percentage reduction in moment
€cc - Creep strain of concrete
σcbc - Permissible stress in concrete in bending compression
σcc - - Permissible stress in concrete in direct compression
σmc - Permissible stress in metal in direct compression
σsc - Permissible stress in steel in compression
σst - Permissible stress in steel in tension
σsv - Permissible tensile stress in shear reinforcement
Ʈbd - Design bond stress
Ʈc - Shear stress in concrete
Ʈc, max – Maximum shear stress in concrete with shear reinforcement
Ʈy - Nominal shear stress
Φ – Diameter of bar
SECTION 2 MATERIALS, WORKSMANSHIP, INSPECTION AND TESTING
5 MATERIALS
5.1 Cement
The cement used shall be any of the following and the type selected should be appropriate for the intended use;
33 Grade ordinary Portland cement conforming to IS 269
43 Grade ordinary Portland cement conforming to IS 8112
53 Grade ordinary Portland cement conforming to IS 12269
Rapid hardening Portland cement conforming to IS 8041
Portland slag cement conforming to IS 455
Portland pozzolana cement (fly ash based) conforming to IS 1489 (Part 1)
Portland pozzolana cement (calcined clay based) conforming to IS 1489 (Part 2)
Hydrophobic cement conforming to IS 8043
Low heat Portland cement conforming to IS 12600
Sulphate resisting Portland cement conforming to IS 12330
Other combinations of Portland cement with mineral admixtures (see 5.2) of quality conforming with relevant Indian Standards laid down may also be used in the manufacture of concrete provided that there are satisfactory data on their suitability, such as performance test on concrete containing them.
5.1.1 Low heat Portland cement conforming to IS 12600 shall be used with adequate precautions with regard to removal of formwork, etc.
5.1.2 High alumina cement conforming to IS 6452 or super-sulphated cement conforming to IS 6909 may be used only under special circumstances with the prior approval of the engineer-in-charge. Specialist literature may be consulted for guidance regarding the use of these types of cements,
5.1.3 The attention of the engineers-in-charge and users of cement is drawn to the fact that quality of various cements mentioned in 5.1 is to be determined on the basis of its conformity to the performance characteristics given in the respective Indian Standard Specification for that cement. Any trade-mark or any trade name indicating any special features not covered in the standard or any qualification or other special performance characteristics sometimes claimed/ indicated on the bags or containers or in advertisements alongside the 'Statutory Quality Marking' or otherwise have no relation whatsoever with the characteristics guaranteed by the Quality Marking as relevant to that cement. Consumers are, therefore, advised to go by the characteristics as given in the corresponding Indian Standard Specification or seek specialist advise to avoid any problem in concrete making and construction.
5.2 Mineral Admixtures
5.2.1 Pozzolans
Pozzolanic materials conforming to relevant Indian Standards may be used with the permission of the engineer-in-charge, provided uniform blending with cement is ensured.
5.2.1.1 Fly ash (pulverized fuel ash)
Fly ash conforming to Grade 1 of IS 3812 may be used as part replacement of ordinary Portland cement provided uniform blending with cement is ensured.
5.2.1.2 Silica fume
Silica fume conforming to a standard approved by the deciding authority may be used as part replacement of cement provided uniform blending with the cement is ensured.
NOTE-The silica fume (very fine non-crystalline silicon dioxide) is a by-product of the manufacture of silicon, ferrosilicon or the like, from quartz and carbon in electric arc furnace. It is usually used in proportion of 5 to 10 percent of the cement content of a mix.
5.2.1.3 Rice husk ash
Rice husk ash giving required performance and uniformity characteristics may be used with the approval of the deciding authority.
NOTE-Rice husk ash is produced by burning rice husk and contain large proportion of silica. To achieve amorphous state, rice husk may be burnt at controlled temperature. It is necessary to evaluate the product from a particular source for performance and uniformity since it can range from being as deleterious as silt when incorporated in concrete. Water demand and drying shrinkage should be studied before using rice husk.
5.2.1.4 Metakaoline
Metakaoline having fineness between 700 to 900 m2/kg may be used as pozzolanic material in concrete.
NOTE-Metakaoline is obtained by calcination of pure or refined kaolintic clay at a temperature between 650°C and 850°C, followed by grinding to achieve a fineness of 700 to 900 m2/kg. The resulting material has high pozzolanicity.
5.2.2 Ground Granulated Blast Furnace Slag
Ground granulated blast furnace slag obtained by grinding granulated blast furnace slag conforming to IS 12089 may be used as part replacement of ordinary Portland cement provided uniform blending with cement is ensured.
5.3 Aggregates
Aggregates shall comply with the requirements of IS 383. As far as possible preference shall be given to natural aggregates.
5.3.1 Other types of aggregates such as slag and crushed overburnt brick or tile, which may be found suitable with regard to strength, durability of concrete and freedom from harmful effects may be used for plain concrete members, but such aggregates should not contain more than 0.5 percent of sulphates as SO3 and should not absorb more than 10 percent of their own mass of water.
5.3.2 Heavy weight aggregates or light weight aggregates such as bloated clay aggregates and sintered fly ash aggregates may also be used provided the engineer-in-charge is satisfied with the data on the properties of concrete made with them.
NOTE-Some of the provisions of the code would require modification when these aggregates are used; specialist literature may be consulted for guidance,
5.3.3 Size of Aggregate
The nominal maximum size of coarse aggregate should be as large as possible within the limits specified but in no case greater than one-fourth of the minimum thickness of the member, provided that the concrete can be placed without difficulty so as to surround all. reinforcement thoroughly and fill the corners of the form. For most work, 20 mm aggregate is suitable. Where there is no restriction to the flow of concrete into sections, 40 mm or larger size may be permitted. In concrete elements with thin sections, closely spaced reinforcement or small cover, consideration should be given to the use of 10 mm nominal maximum size.
Plums above 160 mm and up to any reasonable size may be used in plain concrete work up to a maximum limit of 20 percent by volume of concrete when specifically permitted by the engineer-in-charge. The plums shall be distributed evenly and shall be not closer than 150 mm from the surface.
5.3.3.1 For heavily reinforced concrete members as in the case of ribs of main beams, the nominal. maximum size of the aggregate should usually be restricted to 5 mm less than the minimum clear distance between the main bars or 5 mm less than the minimum cover to the reinforcement whichever is smaller.
5.3.4 Coarse and fine aggregate shall be batched separately. All-in-aggregate may be used only where specifically permitted by the engineer-in-charge.
5.4 Water
Water used for mixing and curing shall be clean and free from injurious amounts of oils, acids, alkalis, salts, sugar, organic materials or other substances that may be deleterious to concrete or steel.
Potable water is generally considered satisfactory for mixing concrete. As a guide the following concentrations represent the maximum permissible values:
To neutralize 100 ml sample of water, using phenolphthalein as an indicator, it should not require more than 5 ml of 0.02 normal NaOH. The details of test are given in 8.1 of IS 3025 (Part 22).
To neutralize 100 ml sample of water, using mixed indicator, it should not require more than 25 ml of 0.02 normal H2SO, The details of test shall be as given in 8 of IS 3025 (Part 23).
Permissible limits for solids shall be as given in Table 1.
5.4.1 In case of doubt regarding development of strength, the suitability of water for making concrete shall be ascertained by the compressive strength and initial setting time tests specified in 5.4.1.2 and 5.4.1.3.
5.4.1.1 The sample of water taken for testing shall represent the water proposed to be used for concreting, due account being paid to seasonal variation. The sample shall not receive any treatment before testing other than that envisaged in the regular supply of water proposed for use in concrete. The sample shall be stored in a clean container previously rinsed out with similar water.
5.4.1.2 Average 28 days compressive strength of at least three 150 mm concrete cubes prepared with water proposed to be used shall not be less than 90 percent of the average of strength of three similar concrete cubes prepared with distilled water. The cubes shall be prepared, cured and tested in accordance with the requirements of IS 516.
5.4.1.3 The initial setting time of test block made with the appropriate cement and the water proposed to be used shall not be less than 30 min and shall not differ by ± 30 min from the initial setting time of control test block prepared with the same cement and distilled water. The test blocks shall be prepared and tested in accordance with the requirements of IS 4031 (Part 5).
5.4.2 The pH value of water shall be not less than 6.
5.4.3 Sea Water
Mixing or curing of concrete with sea water is not recommended because of presence of harmful salts in sea water. Under unavoidable circumstances sea water may be used for mixing or curing in plain concrete with no embedded steel after having given due consideration to possible disadvantages and precautions including use of appropriate cement system.
Table 1 Permissible Limit for Solids
(Clause 5.4)
Sl. No
		Tested as per
	Permissible Limit,
Max
	
i)
	Organic
	IS 3025 (Part 18)
	200 mg/l
	
ii)
	Inorganic
	IS 3025 (Part 18)
	3000 mg/l
	
iii)
	Sulphates (as SO3)
	IS 3025 (Part 24)
	400 mg/l
	
iv)
	Chlorides (as Cl)
	IS 3025 (Part 32)
	2000 mg/l
for concrete not containing embedded steel and 500 mg/l for reinforced concrete work
	
v)
	Suspended matter
	IS 3025 (Part 17)
	2000 mg/l

5.4.4 Water found satisfactory for mixing is also suitable for curing concrete. However, water used for curing should not produce any objectionable stain or unsightly deposit on the concrete surface. The presence of tannic acid or iron compounds is objectionable.
5.5 Admixtures
5.5.1 Admixture, if used, shall comply with IS 9103. Previous experience with and data on such materials should be considered in relation to the likely standards of supervision and workmanship to the work being specified.
5.5.2 Admixtures should not impair durability of concrete nor combine with the constituents form harmful compounds nor increase the risk of corrosion of reinforcement.
5.5.3 The workability, compressive strength and the slump loss of concrete with and without the use of admixtures shall be established during the trial mixes before use of admixtures.
5.5.4 The relative density of liquid admixtures shall be checked for each drum containing admixtures and compared with the specified value before, acceptance.
5.5.5 The chloride content of admixtures shall be independently tested for each batch before acceptance.
5.5.6 If two or more admixtures are used simultaneously in the same concrete mix, data should be obtained to assess their interaction and to ensure, their compatibility.
5.6 Reinforcement
The reinforcement shall be any of the following:
a) Mild steel and medium tensile steel bars conforming to IS 432 (Part I).
b) High strength deformed steel bars conforming to IS 1786.
c) Hard-drawn steel wire fabric conforming to IS 1566.
d) Structural steel conforming to Grade A of IS 2062.
5.6.1 All reinforcement shall be free from loose mill scales, loose rust and coats of paints, oil, mud or any other substances which may destroy or reduce bond. Sand blasting or other treatment is recommended to clean reinforcement.
5.6.2 Special precautions like coating of reinforcement may be required for reinforced concrete elements in exceptional cases and for rehabilitation of structures. Specialist literature may be referred to in such cases:
5.6.3 The modulus of elasticity of steel shall be taken as 200 kN/mm2. The characteristic yield strength of different steel shall be assumed as the minimum yield stress/0.2 percent proof stress specified in the relevant Indian Standard.
5.7 Storage of Materials
Storage of materials shall be as described in IS 4082.
6. CONCRETE
6.1 Grades
The concrete shall be in grades designed as per Table 2.
6.1.1 The characteristic strength is defined us the strength of material, below which not, more than, 5 percent of the test results are expected to fall.
6.1.2 The minimum grade of concrete for plain and reinforced concrete shall be as per Table 5.
6.1.3 Concrete of grades lower than those given in Table 5 may be used for plain concrete constructions, lean concrete, simple foundations, foundation for masonry walls and other simple or temporary reinforced concrete construction.
6.2 Properties of Concrete
6.2.1 Increase of Strength with Age
There is normally a gain of strength beyond 28 days. The quantum of increase depends upon the grade and type of cement, curing and environmental conditions, etc. The design should be based on 28 days characteristic strength of concrete unless there is evidence to
Table 2 Grades of Concrete
(Clause 6.1, 9.2.2, 15.1.1 and 36.1)
Group
	Grade Designation
	Specified characteristic Compressive Strength of 150 mm Cube at 28 Days in N/mm2
	
Ordinary Concrete
	M 10
	10
	
	M 25
	15
	
	M 20
	20

Standard Concrete
	M 25
	25
	
	M 30
	30
	
	M 35
	35
	
	M 40
	40
	
	M 45
	45
	
	M 50
	50
	
	M 55
	55

High Strength Concrete
	M 60
	60
	
	M65
	65
	
	M 70
	70
	
	M 75
	75
	
	M 80
	80

NOTES
1.In the designation of concrete mix M refers to the mix and the number to the specified compressive strength of 150 mm size cube at 28 days, expressed in N/rnrn2
2.For concrete of compressive strength greater than M 55, design parameters given in the standard may not be applicable and the values may be obtained from specialized literatures and experimental results.
justify a higher strength for a particular structure due to age.
6.2.1.1 For concrete of grade M 30 and above, the rate of increase of compressive strength with age shall be based on actual investigations.
6.2.1.2 Where members are subjected to lower direct load during construction, they should be checked for stresses resulting from combination of direct load and bending during construction.
6.2.2 Tensile Strength of Concrete
The flexural and splitting tensile strengths shall be obtained as described in IS 516 and IS 5816 respectively. When the designer wishes to use an estimate of the tensile strength from the compressive strength, the following formula may be used:
Flexural Strength, fck = 0.7 √fck N/mm2
where fck is the characteristic cube compressive strength of concrete in N/mm2.
6.2.3 Elastic Deformation
The modulus of elasticity is primarily influenced by the elastic properties of the aggregate and to a lesser extent by the conditions of curing and age of the concrete, the mix proportions and the type of cement. The modulus of elasticity is normally related to the compressive strength of concrete.
6.2.3.1 The modulus of elasticity of concrete can be assumed as follows:
Ec = 5000 √fck
where,
Ec is the short-term static modulus of elasticity in N/mm2.
Actual measured values may differ by ± 20 percent from the values obtained from the above expression.
6.2.4 Shrinkage
The total shrinkage of concrete depends upon the constituents of concrete, size of the member and environmental conditions. For a given humidity and temperature, the total shrinkage of concrete is most influenced by the total amount of water present in the concrete at the time of mixing and, to a lesser extent, by the cement content.
6.2.4.1 In the absence of test data, the approximate value of the total shrinkage strain for design may be taken as 0.0003 (for more information, see IS 1343):
6.2.5 Creep of Concrete
Creep of concrete depends, in addition to the factors listed in 6.2.4, on the stress in the concrete, age at loading and the duration of loading. As long as the stress in concrete does not exceed one-third of its characteristic compressive strength, creep may be assumed to be proportional to the stress.
6.2.5.1 In the absence of experimental data and detailed information on the effect of the variables, the ultimate creep strain may be estimated from the following values of creep coefficient (that is, ultimate creep strain/ elastic strain at the age of loading); for long span structure, it is advisable to, determine actual creep strain, likely to take place:
Age at Loading
	Creep Coefficient
	
7 days
	2.2
	
28 days
	1.6
	
1 year
	1.1

NOTE-The ultimate creep strain, estimated as described above does not include the elastic strain.
6.2.6 Thermal Expansion
The coefficient of thermal expansion depends on nature of cement, the aggregate, the cement content, the relative humidity and the size of sections. The value of coefficient of thermal expansion for concrete with different aggregates may be taken as below:
Type of Aggregate
	Coefficient of Thermal Expansion for Concrete/°C
	
Quartzite
	1.2 to 1.3 x 10-5
	
Sandstone
	0.9 to 1.2 x 10-5
	
Granite
	0.7 to 0.95 x 10-5
	
Basalt
	0.8 to 0.95 x 10-5
	
Limestone
	0.6 to 0.9 x 10-5

7 WORKABILITY OF CONCRETE
7.1 The concrete mix proportions chosen should be such that the concrete is of adequate workability for the placing conditions of the concrete and can properly be compacted with the means available. Suggested ranges of workability of concrete measured in accordance with IS 1199 are given below:
Placing Conditions

(1)

Blinding concrete;
Shallow sections;
Pavements using pavers
Mass concrete:
Lightly reinforced
sections in slabs,
beams, walls, columns: Floors;
Hand placed pavements; Canal lining;
Strip footings
Heavily reinforced sections in slabs,
beams, walls, columns; Slipform work;
Pumped concrete
Trench fill;
In-situ piling .
Trernie concrete
	Degree of Workability

(2)

Very low

Low

Medium

High

Very High
	Slump

(3)

See 7.1.1

25-75

50-100

75-100

100-150

See 7.1.2

NOTE-For most of the placing conditions, internal vibrators (needle vibrators) are suitable. The diameter of the needle shall be determined based on the density and spacing of reinforcement bars and thickness of sections. Fur tremie concrete, vibrators are not required to be used (see also l3.3).
7.1.1 In the 'very low' category of workability where strict control is necessary, for example pavement quality concrete, measurement of workability by determination of compacting factor will be more appropriate than slump (see IS 1199) and a value of compacting factor of 0.75 to 0.80 is suggested.
7.1.2 In the 'very high' category of workability, measurement of workability by determination of flow will be appropriate (see IS 9103).
8 DURABILITY OF CONCRETE
8.1. General
A durable concrete is one that performs satisfactorily in the working environment during its anticipated exposure conditions during service. The material sand mix proportions specified and used should be such as to maintain its integrity and, if applicable, to protect embedded metal from corrosion.
8.1.1 One of the main characteristics influencing the durability of concrete is its permeability to the ingress of water, oxygen, carbon dioxide. chloride, sulphate and other potentially deleterious substances. Impermeability is governed by the constituent sand workmanship used in making the concrete. With normal-weight aggregates a suitably low permeability is achieved by having an adequate cement content sufficiently low free water/ cement ratio, by ensuring complete compaction of the concrete. and by adequate curing.
The factors influencing durability include:
a) the environment;
b) the cover to embedded steel;
c) the type and quality of constituent materials;
d) the cement content and water/cement ratio of the concrete;
e) workmanship, to obtain full compaction and efficient curing; and
f) the shape and size of the member.
The degree of exposure anticipated for the concrete during its service life together with other relevant factors relating to mix composition. workmanship. design and detailing should be considered. The concrete mix to provide adequate durability under these conditions should be.chosen taking account of the accuracy of current testing regimes for control and compliance as described in this standard.
8.2 Requirements for Durability
8.2.1 Shape and Size of Member
The shape or design details of exposed structures should be such as to promote good drainage of water and to avoid standing pools and rundown of water. Care should also be taken to minimize any cracks that may collect or transmit water. Adequate curing is essential to avoid the harmful effects of early loss of rnoisture (see 13.5)..Member profiles and their intersections with other members shall be designed and detailed in a way to ensure easy flow of concrete and proper compaction during concreting.
Concrete is more vulnerable to deterioration due to chemical or climatic attack when it is in thin sections, in sections under hydrostatic pressure from one side only, in partially immersed sections and at comers and edges of elements. The life of the structure can be lengthened by providing extra cover to steel, by chamfering the corners or by using circular cross-sections or by using surface coatings which prevent or reduce the ingress of water, carbon dioxide or aggressive chemicals.
8.2.2 Exposure Conditions
8.2.2.1 General environment
The general environment to which the concrete will be exposed during its working life is classified into five levels of severity, that is, mild, moderate, severe, very severe and extreme as described in Table 3.
Table 3 Environmental Exposure Conditions (Clauses 8.2.2.1 and 35.3.2)
SI No.
(1)
i)

ii)

iii)

iv)

v)
	Environment
(2)
Mild

Moderate

Severe

Very Severe

Extreme
	Exposure Conditions
(3)
Concrete surfaces protected against weather or aggressi- ve conditions, except those situated in coastal area.
Concrete surfaces sheltered from severe rain or freezing whilst wet
Concrete exposed to condensation and rain Concrete continuously underwater
Concrete in contact or buried under nonaggressive soil/ground water
Concrete surfaces sheltered from saturated salt air in coastal area
Concrete surfaces exposed to severe rain, alternate wetting and drying or occasional freezing whilst wet or severe condensation. Concrete completely immersed in seawater Concrete exposed to coastal environment
Concrete surfaces exposed to sea water spray. corrosive fumes or severe freezing, conditions whilst wet Concrete in contact with or buried under aggressive sub-soil/ground water
Surface of members in tidal zone Memben in direct contact with liquid/solid aggressive chemicals

8.2.2.2 Abrasive
Specialist literatures may be referred to for durability requirements of concrete surfaces exposed to abrasive action, for example, in case of machinery and metal tyres.
8.2.2.3 Freezing and thawing
Where freezing and thawing actions under wet conditions exist. enhanced durability can be obtained by the use of suitable air entraining admixtures. When concrete lower than grade M 50 is used under these conditions, the mean total air content by volume of the fresh concrete at the time of delivery into the construction should be:
Nominal Maximum Size Aggregate
(mm)
20
40
	Entrained Air
Percentage
5±1
4±1

Since air entrainment reduces the strength, suitable adjustments may be made in the mix design for achieving required strength.
8.2.2.4 Exposure to sulphate attack
Table 4 gives recommendations for the type of cement, maximum free water/cement ratio and minimum cement content, which are required at different sulphate concentrations in near-neutral ground water having pH of 6 to 9.
For the very high sulphate concentrations in Class 5 conditions, some form of lining such as polyethylene or polychloroprene sheet; or surface coating based on asphalt, chlorinated rubber, epoxy; or polyurethane materials should also be used to prevent access by the sulphate solution.
8.2.3 Requirement of Concrete Cover
8.2.3.1 The protection of the steel in concrete against corrosion depends upon an adequate thickness of good quality concrete.
8.2.3.2 The nominal cover to the reinforcement shall be provided as per 26.4.
8.2.4 Concrete Mix Proportions
8.2.4.1 General
The free water-cement ratio is an important factor in governing the durability of concrete and should always be the lowest value. Appropriate values for minimum cement content and the maximum free water- cement ratio are given in Table S for different exposure conditions. The minimum cement content and maximum water-cement ratio apply to 20mm nominal maximum size aggregate. For other sizes of aggregate they should be changed81 given in Table6.
8.2.4.2 Maximum cement content
Cement content not including fly ash and ground granulated blast furnace slag in excess of 450 kg/m3 should not be used unless special consideration has been given in design at the increased risk of cracking due to drying shrinkage in. thin sections, or to early thermal cracking and to the increased risk of damage due to alkali silica reactions.
Table 4 Requirements for Concrete Exposed to Sulphate Attack
(Clauses 8.2.2.4 and 9.1.2)
Sr No.
	Class
	Concentration of Sulphates,
Expressed as SO3
	Type of Cement
	Dense, Fully Compacted Concrete. Made with 20 mm Nominal Maximum Size Aggregates Complying with IS 383
	
		In Soil
				
		Total SO3
	SO3 in 2:1 Water: Soil Extract
	In Ground Water
		Minimum Cement Content kg/m3
	Maximum Face Water-Cement Ratio
	
		Percent
	g/l
	g/l
				
(1)
	(2)
	(3)
	(4)
	(5)
	(6)
	(7)
	(8)
	
i)
	1
	Traces
(<0.2)
	Less than
1.0
	Less than
0.3
	Ordinary Portland cement or Portland slag cement or Portland pozzolana cement
	280
	0.55
	
ii)
	2
	0.2 to 0.5
	1.0 to 1.9
	0.3 to 1.2
	Ordinary Portland cement or Portland sIag cement or Portland pozzolana cement.
	330
	0.50
	
					Supersulphated cement or sulphate resisting Portland cement
	310
	0.50
	
iii)
	3
	0.5 to 1.0
	1.9 to 3.1
	1.2 to 2.5
	Supersulphatedcement or sulphate resisting Portland cement
	330
	0.50
	
					Portland pozzolana cement or Portland slag cement
	350
	0.45
	
iv)
	4
	1.0 to 2.0
	3.1 to 5.0
	2.5 to 5.0
	Supersulphatedor sulphate resisting Portland cement
	370
	0.45
	
v)
	5
	More than 2.0
	More than 5.0
	More than 5.0
	Sulphate resisting Portland cement or supersulphated cement with protective coatings
	400
	0.40

NOTES
Cement content given in this table is irrespective of grades of cement.
Use of supersulphated cement is generally restricted where the prevailing temperature is above 40°C.
Supersulphated cement gives an acceptable life provided that the concrete is dense and prepared with a water~cement ratio of 0.4 or less, in mineral acids, down to pH 3.5.
The cement contents given in col 6 of this table are the minimum recommended. For SOl contents near the upper limit of any class, cement contents above these minimum are advised.
For severe conditions, such as thin sections under hydrostatic pressure on one side only and sections partly immersed, considerations should be given to a further reduction of water cement ratio.
Portland slag cement conforming to IS' 455 with slag content more than 50 percent exhibits better sulphate resisting properties.
Where chloride is encountered along with sulphates in soil or groundwater, ordinary Portland cement with C3A content from 5 to 8 percent shall be desirable to be used in concrete, instead of sulphate resisting cement. Alternatively, Portland slag cement conforming to IS 455 having more than 50 percent slag or a blend of ordinary Portland cement and slag may be used provided sufficient information is available on performance of such blended cements in these conditions.
8.2.5 Mix Constituents
8.2.5.1 General
For concrete to be durable, careful selection of the mix and materials is necessary, so that deleterious constituents do not exceed the limits.
8.2.5.2 Chlorides in concrete
Whenever there is chloride in concrete there is an increased risk of corrosion of embedded metal. The higher the chloride content, or if subsequently exposed to warm moist conditions, the greater the risk of corrosion. All constituents may contain chlorides and concrete may be contaminated by chlorides from the external environment. To minimize the chances of deterioration of concrete from harmful chemical salts, the levels of such harmful salts in concrete coming from concrete materials, that is, cement, aggregates water and admixtures, as well as by diffusion from the environment should be limited. The total amount of
chloride content (as CI) .in the concrete at the time of placing shall be as given in Table 7.
The total acid soluble chloride content should be calculated from the mix proportions and the measured chloride contents of each of the constituents. Wherever possible, the total chloride content of the concrete should be determined.
8.2.5.3 Sulphates in concrete
Sulphates are present in most cements and in some aggregates; excessive amounts of water-soluble sulphate from these or other mix constituents can cause expansion and di~ruption of concrete. To prevent this, the total water-soluble sulphate content of the concrete mix, expressed as SO3, should not exceed 4 percent by mass of the cement in the mix. The sulphate content should be calculated as the total from the various constituents of the mix.
The 4 percent limit does not apply to concrete made with supersulphated cement complying with IS 6909.
8.2.5.4 Alkali-aggregate reaction
Some aggregates containing particular varieties of silica may be susceptible to attack by alkalis (Na2O and K2O) originating from cement or other sources, producing an expansive reaction which can cause cracking and disruption of concrete. Damage to concrete from this reaction will normally only occur when all the following are present together:
A high moisture level, within the concrete;
A cement with high alkali content, or another source of alkali;
Aggregate containing an alkali reactive constituent.
Where the service records of particular cement/aggregate combinations are well established, and do not include any instances of cracking due to alkali-aggregate reaction, no further precautions should be necessary. When the materials are unfamiliar, precautions should take one at more or the following forms:
Use of non-reactive aggregate from alternate sources.
Table 5 Minimum Cement Content, Maximum Water-Cement Ratio and Minimum Grade of Concrete for Different Exposures with Normal Weight Aggregates of 20mm Nominal Maximum Size.
(Clauses 6.1.2, 8.2.4.1 and 9.1.2)
Sr
No.
	Exposure
	Plain Concrete
	Reinforced Concrete
	
		Minimum Cement Content kg/m3
	Maximum Free Water-Cement Ratio
	Minimum Grade of concrete
	Minimum Cement content
	Maximum Free Water-Cement Ratio
	Minimum Grade of Concrete
	
(1)
	(2)
	(3)
	(4)
	(5)
	(6)
	(7)
	(8)
	
i)
	Mild
	220
	0.60
	-
	300
	0.55
	M 20
	
ii)
	Moderate
	240
	0.60
	M15
	300
	0.50
	M 25
	
iii)
	Severe
	250
	0.50
	M 20
	320
	0.45
	M 30
	
iv)
	Very severe
	260
	0.45
	M 20
	340
	0.45
	M 35
	
v)
	Extreme
	280
	0.40
	M 25
	360
	0.40
	M 40

NOTES
Cement content prescribed in this table is irrespective of the grades of cement and it is inclusive of additions mentioned in 5.2. The additions such as fly ash or ground granulated blast furnace slag may be taken into account in the concrete composition with respect to the cement content and water-cement ratio if the suitability is established and as long as the maximum amounts taken into account do not exceed the limit of pozzolana and slag specified.in IS 1489 (Part I) and IS 455 respectively.
Minimum grade for plain concrete under mild exposure condition is not specified.
Table 6 Adjustments to Minimum Cement Contents for Aggregates Other Than 20 mm Nominal Maximum Size
(Clause 8.2.4.1)
SI NO.
	Nominal maximum Aggregate size
mm
	Adjustments to minimum Cement Contents in Table5
Kgm3
	
(1)
	(2)
	(3)
	
i)
	10
	+ 40
	
ii)
	20
	0
	
iii)
	30
	-30

Table 7 Limits of Chloride Content of Concrete
(Clause 8.2.5.2)
SI
No.
	Types or Use of concrete
	Maximum Total Acid Soluble Chloride Content Expressed as kg/m3 of Concrete
	
(1)
	(2)
	(3)
	
i)
	Concrete containing metal and steam cured at elevated temperature and pre-stressed concrete
	0.4
	
ii)
	Reinforced concrete of plain concrete 0.6 containing embedded metal
	0.6
	
iii)
	Concrete not containing embedded metal of any material requiring protection from chloride
	3.0

b) Use of low alkali ordinary Portland cement having total alkali content not more than 0.6 percent (as Na2O equivalent).
Further advantage can be obtained by use of fly ash (Grade 1) conforming to IS 3812 or granulated blast furnace slag conforming to IS 12089 as part replacement of ordinary Portland cement (having total alkali content as Na2O equivalent not more than 0.6 percent), provided ash content is at least 20 percent or slag content is at least 50 percent.
c) Measures to reduce the degree of saturation of the concrete during service such as use of impermeable membranes.
d) Limiting the cement content in the concrete mix and thereby limiting total alkali content in the concrete mix. For more guidance specialist literatures may be referred.
8.2.6 Concrete in Aggressive Soils and Water
8.2.6.1 General
The destructive action of aggressive waters on concrete is progressive. The rate of deterioration decreases as the concrete is made stronger and more impermeable, and increases as the salt content of the water increases. Where structures are only partial1y immersed or are in contact with aggressive soils or waters on one side only, evaporation may cause serious concentrations of salts with subsequent deterioration, even where the original salt content of the soil or water is not high.
NOTE-Guidance regarding requirements for concrete exposed to sulphate attack is given in 8.2.2.4.
8.2.6.2 Drainage
At sites where alkali concentrations are high or may become very high, the ground water should be lowered by drainage so that it will not come into direct contact with the concrete.
Additional protection may be obtained by the use of chemically resistant stone facing or a layer of plaster of Paris covered with suitable fabric, such as jute thoroughly impregnated with bituminous material.
8.2.7 Compaction, Finishing and Curing
Adequate compaction without segregation should be ensured by providing suitable workability and by employing appropriate placing and compacting equipment and procedures. Full compaction is particularly important in the vicinity of construction and movement joints and of embedded water bars and reinforcement.
Good finishing practices are essential for durable concrete.
Overworking the surface and the addition of water! cement to aid in finishing should be avoided; the resulting laitance will have impaired strength and durability and will be particularly Vulnerable to freezing and thawing under wet conditions.
It is essential to use proper and adequate curing techniques to reduce the permeability of the concrete. and enhance its durability by extending the hydration of the cement, particularly in its surface zone (see 13.5).
8.2.8 Concrete in Sea-water
Concrete in sea-water or exposed directly along the sea coast shall be at least M 20 Grade in the case of plain concrete and M30 in case of reinforced concrete. The use of slag or pozzolana cement is advantageous under such conditions.
8.2.8.1 Special attention shall be given to the design of the mix to obtain the densest possible concrete; slag, broken brick, soft limestone, soft sandstone, or other porous or weak aggregates shall not be used.
